Repository: ckjasim/vrseClaude

File: dev/unity-discovery/eaf_sop.txt
  Issue  No.: 5                                                                                                     Issue Date: 01.04. 2009   ES Internal Use Only                 Integrated Management System         EAF Steel Tapping    SMD2 - EF - WI - 008                                                 Name   Title   Sig.   Prepared by   Ahmed S .   Al Mansoori   SMP2  EAF/LRF   Section Head     Saber Khalaf   SMP2 Process Engineer     Ashraf Sayed    Product Development Specialist        Reviewed by   Abdel Moneim Khalil   QA & Environment Manager     Approved by   Akram Yaseen   SMP2 Ass. Manager     
---PAGE BREAK---
  EMIRATES STEEL    EAF Steel Tapping   SMD 2 - EF - WI - 00 8       Issue No.:  4   2   of  40   Issue Date:  24.05.2021       1.   SCOPE     Th ese   work  instruction s   app ly   for  tapping molten steel from EAF   into ladle s .      2.   RESPONSIBILITY     S/L   TASK   Responsibility   2.1.     Responsible to  establish, review and  evaluate  of   EAF  steel tapping practice   as per   standard methods.   •   EAF  S ection H ead   •   SMP Process E ngineer   2.2.     Responsible to apply and train the shift persons to  ensure the application .   •   EAF Shift  S upervisor   2.3.     Responsible  to  apply  the  procedure  and  inform  EAF/LRF S upervisor about any  amendments required.    •   Senior Melter   •   EAF Pulpit Operator   •   Melter   2.4.     Responsible to prepare, clean and preheat the ladle  before tapping   as per standard methods.    •   Refractory  S upervisor   •   Senior  L adle  R epairman     3.   ENVIRONMENT, HEALTH & SAFETY   3.1.     GENERAL EHS REQUIREMENTS         •   Use only tools and equipment in good condition and appropriate for the  task.   •   Check tools and equipment to ensure protective and safety devices, machine guards  and alarms are  functional.   •   Follow all area safety warning signs and  instructions.   •   Maintain proper arrangements and housekeeping of the  area.   •   Report immediately to Supervisor  any hazard, near - miss es,   or  incidents.   •   Any members can stop the activity if they found any unsafe condition,  unsafe  act or  any  other  abnormalities and  must  immediately inform t he   shift Supervisor.   •   All employees should comply with the safety regulations and   use the safety means  available to them for their own protection and  protection of their  fellow  colleagues .   •   Operator shall use all the proper safety apparels PPE during tapping the furnace.   •   Do not charge any material in the ladle before tapping.   
---PAGE BREAK---
  EMIRATES STEEL    EAF Steel Tapping   SMD 2 - EF - WI - 00 8       Issue No.:  4   3   of  40   Issue Date:  24.05.2021       •   Supervisor   and  S enior  M elter should inspect the ladle cleaning and temperature  condition before tapping. In   case there is an issue on the cleaning or temperature of  the ladle, immediately inform  S lide   G  ate  T eam to replace the ladle and do the  corrective action , as  required .   •   Appropriate PPE including FR clothing & leather gloves is a must and face shield.   •     Effective means of communication is a must withing the working team e.g.,   radio.   •   Stay at least 10 feet radius from where a suspended load could fall if there was  f ailure. If a load is suspended higher, increase the radius.   •   Pay   attention on the crane siren and the path of load travel.   •   Ensure the floor around the work area is clean and free from obstructing objects,  materials, uneven floor s .. .etc.   •   Good cable manageme nt  -   trailing cords/cables, tools/materials are organized,  floors kept dry free from water, grease, and other slippery liquids.   •   All hand tools used must be stored in toolbox.   •     •   EBT need to be changed or repaired by steel pipe if the tapping time is equal or   less  than 2.5 min.   •   For any emergency, call 02 507 3000 and follow the emergency actions as per  Department  Emergency  Response Plan SMD 2 - PR - 002 .   3.2.     MINIMUM PERSONAL PROTECTIVE EQUIPMENT         The following minimum mandatory PPE shall be used properly for the  above work  activities :      3.2.1.     Heat - Resistant Safety Hat:   For protection in areas with high heat radiation , protection  from falling object and bumping into obstacles .       3.2.2.     Anti - Fog  Safety Glasses:     For general use throughout the plant against flying  particles ,  dusts   and fog.     Dark  Cobalt   G  lasses   For use in high intensity luminous radiation ,   such as  welding, oxy - cutting, furnace inspection, etc.      G  old  S afety   G  lasses, Face  S hield   Gold  color  reflective face shield .           
---PAGE BREAK---
  EMIRATES STEEL    EAF Steel Tapping   SMD 2 - EF - WI - 00 8       Issue No.:  4   4   of  40   Issue Date:  24.05.2021       3.2.3.     Leather   G  loves:     For  hands  protection  from high temperature surfaces.     Aluminized   G  loves:    For  hands  protection from high temperature.           3.2.4.     Safety  S hoes:     For general use throughout the plant for falling object and  bumping into obstacles .           3.2.5.     Aluminum Jacket:     For  general  use  throughout  the  plant  against  flying  particles and  h eat ,   such as :   •   M easuring steel temperature ;   •   Taking  sampl e;   •   M anua l   cleaning  of  EBT by  O xygen lance ;   •   O pening EBT by  O xygen lance ;   •   A ny  other  activities near to EAF  in which the worker is  exposed to heat and splashes.          3.2.6.     Dust  M ask (N95) :    For general use for protection  against   dust exposure .     3.2.7.     Ear  P lugs :    For daily use in areas with high noise above 85   dB and  impulse noise of 135   d B.     3.2.8.     Fire Retardant Uniform:   F or protect against  heat and burn injuries .                     
---PAGE BREAK---
  EMIRATES STEEL    EAF Steel Tapping   SMD 2 - EF - WI - 00 8       Issue No.:  4   5   of  40   Issue Date:  24.05.2021       4.   MATERIAL PREPARATION   4.1  TOOLS NEEDED:    Use only tools and equipment in good condition and appropriate for the task     TOOLS   PHOTO   4.1 .1   Two - way r adio s     4. 1.2   Catfish     4.1.3   Thermocouple s for  temperature/   O xygen measurement s   and samplers          4.2   SPARE PARTS  REQUIREMENTS & AVAILABILITY   NAME   PHOTO     N/A   N/A                                       
---PAGE BREAK---
  EMIRATES STEEL    EAF Steel Tapping   SMD 2 - EF - WI - 00 8       Issue No.:  4   6   of  40   Issue Date:  24.05.2021       5.   DESCRIPTION    Sr.   Activity   Photo   Responsibilit y    5.1   Preparation for tapping    5.1 .1   •   L adle  should be ready for  tapping  with  bricks  in good  condition   (temperature  should be  on range  1000 o  C    to   1200 o C,  Ladle top ring  must   be  cleaned  before  sending   ladle  to   EAF  for  tapping   and  it  should  in  level  condition  after  filling  nozzle  sand).   M ake  sure  the la dle bricks  are  in good  condition  by  visually  inspecting  the  bricks  according specific working  instruction.  Proper  refractory  inspection  will  lead to  no  ladle puncture ,  to  lower   liquid  metal  temperature  drop  and  l ess   LRF   power consumption ) .    •   Supervisor  and  S enior  M elter  must   inspect  the  ladle  cleaning  and  ladle  temperature  condition  according to the color chart  for  hot  ladle  (see  below)  before  tapping.  In   case  there is an y   issue on the  cleaning or temperature of  the  ladle,  immediately          -   EAF/LRF  S upervisor   -   Senior  Melter   -   Refractory   S upervisor   -   S enior  L adle  R epairman    
---PAGE BREAK---
  EMIRATES STEEL    EAF Steel Tapping   SMD 2 - EF - WI - 00 8       Issue No.:  4   7   of  40   Issue Date:  24.05.2021       inform  S lide   G  ate  T eam  to  replace the ladle .   •   A void any disturbance on  the  operation  and  reduce  the  hazard  of  falling  material ,   such  as  slag  accumulat ed   on  the  ladle  top ring.   Slag  deposited  on  the top ring  can   touch the  ladle addition chute during  the movement of the chute  or th e ladle.   Ladle top ring need to be  clean ed   to avoid electrode  breakage   in LRF .   Slag on  the ladle top ring  can   touch  the chute of ladle addition  material while moving  and   slag accumulation  can   fall   in CCM area during turret  moving  or during casting.   •   Ladle  must   be kept under  preheater before tapping.     5.1 . 2   Ensure  f erroalloys  and  slag  forming material are ready in  the  bunkers before   tapping  as  required  for each steel grade.     -   EAF/LRF  S upervisor    -   Senior  Melter   -   EAF  Pulpit  O perator   
---PAGE BREAK---
  EMIRATES STEEL    EAF Steel Tapping   SMD 2 - EF - WI - 00 8       Issue No.:  4   8   of  40   Issue Date:  24.05.2021       5.1 . 3   Turn  o n   the  local  control  switch  from  EAF  tapping  pulpit to ON position .   •   Make sure the control panel  is  always  clean to press the  right button .   •   Make  sure  the  ladle  preheater  is  in the parking  position.      •   Make  sure  the  ladle  is  available  on  the  ladle  transfer car and overhead  crane   is  not  holding  the  ladle arms.     -   EAF/LRF  S upervisor    -   Senior  Melter   5.1 . 4   Under ladle car label,  m ove  the ladle  transfer  car   to the  tapping position   by p ress ing   the  button  of  EAF  tapping  position . Button light will start  flash ing   until ladle car reach  the tapping position . O nce it  reaches   it ,  the  light  will  remain red without flashing.    •   Ladle  should  no t  exceed  more than 3 minutes under  the  EAF  before  start  tapping   to  avoid   excessive  ladle temperature   drop .    •   Check  visually  the  ladle  before  tapping  to  make  sure that it is in the tapping  position   under the EBT .   •   Make sure the steel weight  is reset and  become zero  before tapping.         -   EAF/LRF  S upervisor    -   Senior  Melter   
---PAGE BREAK---
  EMIRATES STEEL    EAF Steel Tapping   SMD 2 - EF - WI - 00 8       Issue No.:  4   9   of  40   Issue Date:  24.05.2021       5.1 . 5   •   Material  addition  chute  sh all   be kept  in  tapping   position  before  tapping ,  by  moving  the  select or   switch of RCH01 to CCW .   •   Make sure the ladle top  ring  is  free  of  slag  and  metal  accumulation ,   to  avoid touching the chute  during  chute  or  ladle  movement.   •   M ake  sure  the  ladle  addition  chute  is  in  the  right  position   before  tapping ,   to  avoid  discharging  the  ferro  alloys  material  on  the  ground.         -   EAF/LRF  S upervisor   -   Senior  Melter     Risk Control Points   •   Make sure the ladle is in tapping position   under the EBT .   •   Ladle addition chute must be in tapping position and working properly, which means  reaching the working  and the parking position.   •   Furnace frame locks are unlocked.   •   DRI movable chute is working properly ( r eaching the working and the parking position).   •   only Trained and  authorized   person must operate.   •   Ensure labels are clearly  readable.   •   Defective parts  e.g.,   Buttons & levers must be replaced.   •   Timely inspection of tapping pulpit glass.   •   Changing the damage glasses.   •   Regular and monthly cleaning of pulpit glasses    
---PAGE BREAK---
  EMIRATES STEEL    EAF Steel Tapping   SMD 2 - EF - WI - 00 8       Issue No.:  4   10   of  40   Issue Date:  24.05.2021       •   Regular inspection of the pulpit glasses   5.2   Tapping  under   arcing   5.2 .1   Notes:    •   Tapping  under   arcing can  be      performed   during  charging hot  DRI   only.   •   Projected  EBT tapping time  must be  above   3 min.   •   Furnace  must  be  kept  in  horizontal  position  during  tapping  under   arcing.   •   Tapping  under   arcing  should  not  exceed  more  than 25% of molten steel  inside  la dle   ( 40 - ton  maximum) .   •   Ladle addition chute should  be  moved  to  the  parking  position before reaching  2 °   tilting   angle.     -   EAF/LRF  S upervisor   -   Senior  Melter   5.2 .2   •   Before tapping ,   make sure  that  required  bath  temperature   and  oxygen  are   achieved   in the furnace  and  the  chemical  composition  is  at  the  required level.    •   Make  sure  the  furnace  frame lock is  unlocked .   •   Make  sure  the  DRI  movable  chute  is  working      -   EAF/LRF  S upervisor   -   Senior  Melter   -   EAF  Pulpit  Operator   
---PAGE BREAK---
  EMIRATES STEEL    EAF Steel Tapping   SMD 2 - EF - WI - 00 8       Issue No.:  4   11   of  40   Issue Date:  24.05.2021       properly  (reaching  the  working  and  the  parking  position) .   •   After  reaching  final  analysis  require d   (C %, P,  Cu,  O 2   ppm,  and  other  elements) ,  the  liquid  metal   is ready to tap into  ladle  via  the  Eccentric  Bottom  Tapping  (EBT)  hole.    •   Note:    the  required  tapping  temperature  depends  on  ladle  temperature  and  life  conditions :   o   For l adle s   in circulation   is   16 3 0 °C   + / -   10 °C .   o   For  l adle s   out  of  circulation   and   for  new  ladle s   is  1650 °C   + / - 10 °C.     5.2 .3   •   Turn on the local control  switch from EAF tapping  pulpit to ON position .   •   Make  sure  the  ladle  is  available  on  the  ladle  transfer car and overhead  crane is not holding the  ladle arms.     -   EAF/LRF  S upervisor    -   Senior  Melter   
---PAGE BREAK---
  EMIRATES STEEL    EAF Steel Tapping   SMD 2 - EF - WI - 00 8       Issue No.:  4   12   of  40   Issue Date:  24.05.2021       5.2 . 4   Enable the control of the tilting  from the local tapping control  panel  by rotating   the selector  switch  under  TILT - ENABLE  label to  ON   position.     -   EAF/LRF  S upervisor   -   Senior  Melter     5.2 . 5   EAF  P ulpit  O perator  must   maintain the bath temperature  during feeding and tapping at  the same time, to avoid steel  bath temperature drop during  tapping .     -   EAF/LRF  S upervisor   -   Senior  Melter   -   EAF  Pulpit  Operator   5.2 . 6   Get clearance from  EAF  P ulpit  O perator to start tapping . S tart  the   ladle stirring by selecti ng   the  stirring  gas  to  be  used  ( Nitrogen or Argon   according  the steel grade). I ncrease the  rinsing gas  pressure by using  the  selector  switches  STIR  Line   1  and  STIR  L ine   2,  to  avoid blocking the gas stirring  flow during tapping.       -   EAF/LRF  S upervisor   -   Senior  Melter   -   EAF  Pulpit  Operator   
---PAGE BREAK---
  EMIRATES STEEL    EAF Steel Tapping   SMD 2 - EF - WI - 00 8       Issue No.:  4   13   of  40   Issue Date:  24.05.2021       5.2 . 7   Unlock  the  EBT  flap  by  pressing  Extra  S troke  B y - P ass   button  and  the  EBT  Unlock   button  at  the  same  time (The lock button light will  switch  off  and  the  unlock  button light will switch on) .     -   EAF/LRF  S upervisor   -   Senior  Melter     5.2 . 8   Open the EBT flap by pressing  Extra  S troke  B y - P ass   button  and the EBT  O pening  button  at   the  same  time  (Opening  button light will switch on and  EBT  closing  button  light  will  switch off) .     -   EAF/LRF  S upervisor   -   Senior  Melter   5.2 . 9   After  opening  the  EBT  flap,  observe  the  EBT  sand  drop ping   and the metal start  flow ing   from furnace into the  ladle.     •   If steel doesn’t come out of  EBT while EBT flap is open,  use  the  O xygen  lance  to  open  the  EBT  (Aluminum  jacket  is  mandatory  for  O xygen  lancing  during  open  EBT  by  oxygen  lance).    •   Oxygen  lance  must  have  back fire arrestor, and   the   holder  must  be  always  pressed  if  the  pipe  is  inserted inside the tap hole  until you take it out from the    -   EAF/LRF  S upervisor   -   Senior  Melter   -   Melter   
---PAGE BREAK---
  EMIRATES STEEL    EAF Steel Tapping   SMD 2 - EF - WI - 00 8       Issue No.:  4   14   of  40   Issue Date:  24.05.2021       EBT. T his is t o make sure  the pipe will not be blocked  by metal and lead to back  fire and burn injury.   •     Lancing  pipe  must   be  replaced  after  each  t ime  use.   •   Lancing  EBT from  upside  EBT is not allowed.     The metal will flow out of the  EBT after opening by lancing.     5.2 . 10   •   When  the  amount  of  tapped steel has reached  20 - 25  ton  in  ladle,  add  f erroalloys  (FeMn,  FeSi,  SiMn,  CaO ,   CaF 2  and  other  material s,  as  required,  according  the  grade been produced ) by  pressing BIN SHP01 and  SHP02  S lide   G  ate open to  open  the  slide  gates  of  both  hoppers ,   one  each  time.  Then  press  BIN  SHP01 and SHP02 Slide   G  ate  close  after  adding  the material .   •   Recarburizer  can  be  added  manually  during  addi tion   of   ferro  alloys  material , if needed .    Notes:        -   EAF/LRF  S upervisor   -   Senior  Melter   -   Melters     
---PAGE BREAK---
  EMIRATES STEEL    EAF Steel Tapping   SMD 2 - EF - WI - 00 8       Issue No.:  4   15   of  40   Issue Date:  24.05.2021       1.   Addition  of  Alloys  &  Recarburizer  on  the  bottom of the ladle is not  allowed   once it can boil .   2.   Do not add Re - carburizer  before  adding  the  ferro  alloys  material ,   as  it  will  lead to boiling inside the  ladle.   •   Move  the  m aterial  addition  chute  to  the  parking position by using  the  selector  switch  of  RCH01 to CW side after  adding  the  ferro  alloys  and slag builder material.          5.2 .1 1   Open the furnace main circuit  breaker and lift the electrodes  to  the  tapping  position  and  lock the arms positions .     -   EAF/LRF  S upervisor   -   Senior  Melter   -   EAF  Pulpit  O perator   5.2 .1 2   Tilt the furnace gradually and  complete the tapping. Tilting  of the furnace should be done  by the joystick to control the  tilting and avoid liquid metal  get ting   in contact with water  cooled panels above the tap  hole,  which  can   cause  damage  of  the  panels  and  create water leak /   explosion.       -   EAF/LRF  S upervisor   -   Senior  Melter   
---PAGE BREAK---
  EMIRATES STEEL    EAF Steel Tapping   SMD 2 - EF - WI - 00 8       Issue No.:  4   16   of  40   Issue Date:  24.05.2021       5.2 .1 3   When  approximately  5  to  7  tons remaining to the desired  tapping weight (aim 150 - 155  tons) the furnace need to be  tilted  back  to  de s - slagging  side  to  avoid  slag  carryover  into the ladle during tapping.    Notes:  In  case  of  ladle  car  weight system is not working  or malfunctioning, tapping can  be  done  and  controlled  visually by the ladle life and  free  board.  Minimum  free  board for ladle is  around   400 -   500 mm.       -   EAF/LRF  S upervisor   -   Senior  Melter   5.2 .1 4   Move  the  ladle  from  below  furnace  after  completed  the  tapping by pressing the ladle  car   button   EAF  PREHEAT  CHARG.POSITION.   Check  availability  of  ladle  stirring . I f any  abnormality of  ladle  stirring ,   immediately  coordinate  with  R efractory  Team  to prepare ladle for re - ladle activity or poor back the  metal into the  furnace  in case   no ladle available.       -   EAF/LRF  S upervisor   -   Senior  Melter   -   Refractory  S upervisor   -   Senior  L adle  R epairman   
---PAGE BREAK---
  EMIRATES STEEL    EAF Steel Tapping   SMD 2 - EF - WI - 00 8       Issue No.:  4   17   of  40   Issue Date:  24.05.2021       5.2 .1 5   Tilt the furnace to the tapping  position  until  you  reach  7 °  angle   and  clean  the  EBT  bottom by closing and opening  the flap using the push buttons  of EXTRA STROKE BY - PASS  and   OPENING - CLOSING .   T hen ,   close the EBT flap and  lock the EBT by pressing the  LOCK   button  under  EBT  movement ladle.         -   EAF/LRF  S upervisor   -   Senior  Melter   5.2 .1 6   In case of steel or slag runs  out  of  the  tap  hole  after  tapping,  the  hot  heel  adjustment  and  de - slagging  must be adapted in next heat.      -   EAF/LRF  S upervisor   -   Senior  Melter   -   EAF  Pulpit  O perator   5.2 .1 7   Open  the  EBT  cover  by  pressing  the  EBT  COVER  OPEN button.     -   EAF/LRF  S upervisor   -   Senior  Melter   
---PAGE BREAK---
  EMIRATES STEEL    EAF Steel Tapping   SMD 2 - EF - WI - 00 8       Issue No.:  4   18   of  40   Issue Date:  24.05.2021       5.2 .1 8   Inspect  the  tap  hole  by  the  camera  through  the  monitoring display available in  the tapping pulpit.   If the EBT is blocked by any  kind of the material ,   EBT need  to be cleaned ,   as per the work  instruction (EFS - WI - 008) .       -   EAF/LRF  S upervisor   -   Senior  Melter   5.2 .1 9   Fill  the  EBT  with   sand  by  opening  the  sand  filling  hopper   by p ressing the EBT  SAND  CHARGING  OPEN  button.   Make sure the sand  forms a  pile  like a dome  over the tap  hole  as  mentioned  in  WI  of  EBT  tap  hole  cleaning  and  closing  (EFS - WI - 008) .  T hen ,   close  the  sand  hopper  by  pressing  the  EBT  SAND  CHARGING CLOSE button.   Then close the EBT COVER  by pressing the EBT COVER  CLOSE button.             -   EAF/LRF  S upervisor   -   Senior  Melter   -   Melters   
---PAGE BREAK---
  EMIRATES STEEL    EAF Steel Tapping   SMD 2 - EF - WI - 00 8       Issue No.:  4   19   of  40   Issue Date:  24.05.2021       5.2 .20   Hot  heel  quantity  has  to  be  estimated  every  heat  after  tapping  and  determine  the  required DRI of the next heat.   Average Hot Heel should be  around 30 ton.     -   EAF/LRF  S upervisor   -   Senior  Melter   -   EAF pulpit  operator     5.2 . 2 1   Tilt  the  furnace  to  the  horizontal  position  using  the  joystick.     -   EAF/LRF  S upervisor   -   Senior  Melter   5.2 .22   Slag door has to   be cleaned  when and the fettling material  on the slag door should not be  higher than 10 - 15   cm above  the slag apron.      -   EAF/LRF  S upervisor   -   Senior  Melter   -   EAF pulpit  operator   
---PAGE BREAK---
  EMIRATES STEEL    EAF Steel Tapping   SMD 2 - EF - WI - 00 8       Issue No.:  4   20   of  40   Issue Date:  24.05.2021       5.2 .2 3   Insert the shell verticality locks  in case of scrap or electrode  need ed   to  be  charged  by  pressing  the  LOCK   button  under FRAME label .       -   EAF/LRF  S upervisor   -   Senior  Melter   Risk Control Points   •   Timely inspection of tapping pulpit glass.   •   Changing the damage glasses.   •   Provision of ventilation and industrial fans.   •   Regular and monthly cleaning of pulpit glasses .   •   Cover the upper shell panels by gunning material after new shell or when it needed incase  if the is any gab due to process operation.   •   Maintain the steel bath level specially after new shell in place or VAG.   •   M aintain the height of the material above electrode on slag door from 10 to 15 cm.   •   ensure that the sensor of MORE one is working to avoid thermal heat.   •   Manual handling good practices to be followed.   •   Not more than 20kg to carried by hand.   •   Maintain proper pos ture "life with your legs and not with your back”.   •   Area of movements must be sufficiently wide.  -   Face toward the direction you will throw  the shoveled load; this will keep you from twisting and lessen the strain on your back.   •   N o matter what material you  are shoveling, always try to "skim off of the top" do not pick  up more than 10 pounds with any shovel at one time.   •   Pay attention to the blade type, handle length and grip of the shovel you are using. always  select the most appropriate tool for  the   job.     •     T apping  under   arcing can be  performed   during charging hot DRI only.   •   Projected  EBT tapping time must be  above   3 min.   •   Furnace must be kept in horizontal position during tapping  under   arcing.   •   Tapping  under   arcing should not exceed more than 25% of molten steel inside ladle (40 - ton  maximum).   
---PAGE BREAK---
  EMIRATES STEEL    EAF Steel Tapping   SMD 2 - EF - WI - 00 8       Issue No.:  4   21   of  40   Issue Date:  24.05.2021       •   Ladle addition chute should be moved to the parking position before reaching 2° tilting  angle.   •   Make sure the ladle is in tapping position   under the  EBT .   •   Ladle addition chute must be in tapping position and working properly, which means  reaching the working and the parking  position.   •   Furnace frame locks are  unlocked.   •   DRI movable chute is working properly ( r eaching the working and the parking position).   In ca se of Cold DRI charging:   •   EBT tapping time must be more than 3 min to  perform   taping  under   arcing.   •   Furnace must be kept in horizontal position during arcing.   •   EBT can be open during arcing at the end of heat to increase the temperature, after  making sure the   DRI movable chute in parking position and EBC04 gate closed (to avoid  any fire incident in EBC04).   In case of Hot DRI charging:   •   EBT tapping time must be more than 3 min to  perform   taping  under   arcing.   •   Furnace must be kept in horizontal position during arcing.    •   EBT can be open and tapping  under   arcing can be executed up to 25% of molten steel  inside ladle (40 tons maximum in the ladle);   •   Ladle addition chute should be moved to the parking position before  tilting the ladle.   •   DRI chute must move to the parking position before tilting the furnace.   •   Electrodes must be locked in tapping position after power off before tilting.   In case of emergence situations:    2.   If DRI chute do not move to parking position after EB T opening:    •   Tilt the furnace by using of the emergency hydraulic unit located in EAF tapping pulpit  for tapping ,  perform ing   smooth tilting to avoid electrode  breakage.     •   After finishing tapping, more care need s   to be taken and furnace tilt back must be done   by the emergency hydraulic unit located in EAF tapping pulpit slowly to avoid touching  the DRI chute by electrode # 1 arm ( s mooth tilting back to avoid electrode breakage).   3.   If electrodes arm lock signal lost and electrode goes to the high position:   •   Immedi ately inform Mechanical Team to lower the electrodes manually.   •   Tilting for tapping can be done with extra care.   •   After finishing tapping, more care need s   to be taken and furnace tilt back must be done  by the emergency hydraulic unit located in EAF tapping p ulpit slowly and smoothly to  avoid touching the structure by the electrodes ’   arms.   
---PAGE BREAK---
  EMIRATES STEEL    EAF Steel Tapping   SMD 2 - EF - WI - 00 8       Issue No.:  4   22   of  40   Issue Date:  24.05.2021       4.   If ladle addition chute does not go back to parking position during tapping:   Push the ladle addition chute by the usage of lancing pipes.         5.3   Tapping without arcing   5.3 .1   •   Before tapping ,   make sure  that  required  bath  temperature is achieved in  the  furnace  and  the  chemical composition is at  the required level.    •   Make sure that the furnace  frame lock is unlock.   •   Make  sure  the  DRI  movable  chute  is  working  properly  (reaching  th e  working  and  the  parking  position).   After  reaching  final  required  analysis  (C %, P, Cu, O 2   ppm,  and other elements) , the liquid  metal is ready to tap into ladle  via  the  Eccentric  Bottom  Tapping hole (EBT).   Note:    required  tapping  temperature  depends  on  ladle  temperature  and  life  conditions:   •   Ladle s   in circulation  is   16 3 0°C +/ -   10°C .   •   Ladle s   out of circulation  and  new  ladle s   is  16 5 0°C +/  - 10°C.         -   EAF/LRF  S upervisor   -   Senior  Melter   -   EAF  Pulpit  Operator   
---PAGE BREAK---
  EMIRATES STEEL    EAF Steel Tapping   SMD 2 - EF - WI - 00 8       Issue No.:  4   23   of  40   Issue Date:  24.05.2021       5.3 .2   •   Open  the  furnace  main  circuit  breaker.   •   Lift  the  electrodes  in  tapping position and lock it.   •   Give signal to the Senior  Melter/Supervisor  in  tapping  pulpit  to  start  tapping.     -   EAF/LRF  S upervisor    -   EAF  Pulpit  O perator     5.3 .3   Turn  on  the  local  control  switch  from  EAF  tapping  pulpit to ON  position .   •   Make  sure  the  control  panel  is  always  clean  to  press the right button.   •   Make  sure  the  ladle  preheater  in  the  parking  position.     •   Make sure that the ladle is  available  on  the  ladle  transfer car and overhead  crane  is  not  holding  the  ladle arms.     -   EAF/LRF  S upervisor    -   Senior  Melter   5.3 .4   Enable the control of the tilting  from the local tapping control  panel by rotating the selector  switch  under  TILT - ENABLE  label to  ON   position.     -   EAF/LRF  S upervisor   -   Senior  Melter     
---PAGE BREAK---
  EMIRATES STEEL    EAF Steel Tapping   SMD 2 - EF - WI - 00 8       Issue No.:  4   24   of  40   Issue Date:  24.05.2021       5.3 .5   Press  Frame Unlock   button in  case in lock condition.      -   Supervisor    -   Senior  Melter   5.3 .6   Ladle  stirring  should  be  started before open the EBT  with  flow  of  300  l/min   maximum .    Stirring bypass can be used  only during material addition  time,  if  needed.  (Argon  or  Nitrogen  selection  according  to the steel grade and the ladle  waiting time).       -   Supervisor    -   Senior  Melter   5.3 .7   Make sure that DRI chute in  parking position. Then tilt the  furnace to 3° angle.     -   Supervisor    -   Senior  Melter   
---PAGE BREAK---
  EMIRATES STEEL    EAF Steel Tapping   SMD 2 - EF - WI - 00 8       Issue No.:  4   25   of  40   Issue Date:  24.05.2021       5.3 .8   Unlock  the  EBT  flap  by  pressing  the  EBT  Unlock   button (The  Lock   button light  will switch off and the Unlock  button light will switch on) .     -   EAF/LRF  S upervisor   -   Senior  Melte r   5.3 .9   Open the EBT flap by pressing  the  EBT  opening   button  (Opening  button  light  will  switch  on  and  EBT  closing  button light will switch off) .     -   EAF/LRF  S upervisor   -   Senior  Melter   5.3 .10   After  opening  the  EBT  flap,  observe if the EBT sand drops  and  the  metal  starts  flowing  from the furnace into the ladle.     •   If steel doesn’t   come out of  EBT while EBT flap is open,  use  the  Oxygen  lance  to  open  the  EBT  (Aluminum  jacket  is  mandatory  for  Oxygen  lancing  during  opening of EBT by Oxygen  lance).    •   Oxygen  lance  must  have  back fire arrestor, and its  holder  must  always  be    -   EAF/LRF  S upervisor   -   Senior  Melter   -   Melters   
---PAGE BREAK---
  EMIRATES STEEL    EAF Steel Tapping   SMD 2 - EF - WI - 00 8       Issue No.:  4   26   of  40   Issue Date:  24.05.2021       pressed  if  the  pipe  is  inserted inside the tap hole  until you take it out from the  EBT. This is to make sure  the pipe will not be blocked  by  metal,  leading  to  possible  backfire   and burn  injury.   •   Lancing  pipe  should  be  replaced  after  each  time  use.   •   Lancing  EBT from  upside  EBT is not allowed.     The metal will flow out of the  EBT after opening by lancing.     5.3 .11   •   When  the  amount  of  tapped steel has reached  20 - 25  ton  in  ladle,  add  ferroalloys  (FeMn,  FeSi,  SiMn,  CaO,  CaF 2  and  other  material,  as  required) by pressing BIN  SHP01 and SHP02  S lide   G  ate  O pen  to  open  the  slide  gates  of  both  hoppers,  one  each  time.  Then  press  BIN  SHP01  and  SHP02  Slide   G  ate   C  lose  after  adding  the  materials.   •   Re - carburizer  can  be  added  manually  during  addition of ferro alloys.      -   EAF/LRF  S upervisor   -   Senior  Melter   -   Melters     
---PAGE BREAK---
  EMIRATES STEEL    EAF Steel Tapping   SMD 2 - EF - WI - 00 8       Issue No.:  4   27   of  40   Issue Date:  24.05.2021       Notes:    1.  Addition  of  Alloys  &  Re - carburizer on the bottom of the  ladle is not allowed due to risk  of boiling.   2.  Do not add Re - carburizer  before adding the ferro alloys  material,  as  it  ca n  lead  to  boiling inside the ladle.     •   Move  the  materials  addition  chute  to  the  parking position by using  the  selector  switch  of  RCH01  to  CW  after  adding  the  ferro  alloys  and  slag  builder  materials.          
---PAGE BREAK---
  EMIRATES STEEL    EAF Steel Tapping   SMD 2 - EF - WI - 00 8       Issue No.:  4   28   of  40   Issue Date:  24.05.2021       5.3 .12   Tilt the furnace gradually and  complete the tapping. Tilting  of the furnace should be done  by  using  the joystick to control  the  tilting  and  avoid  liquid  metal get ting   in contact with  water cooled panels above the  tap hole, which might cause  damage  of  the  panels  and  create  water  leak  and  explosion.       -   EAF/LRF  S upervisor   -   Senior  Melter   5.3 .13   When  approximately  5  to  7  tons remaining to the desired  tapping weight (aim for 150 - 155 tons), the furnace need to  be  tilted  back  to  deslagging  side  to  avoid  slag  carryover  into the ladle during tapping.    Notes: In case the ladle car  weighing  system  is  not   working  or  malfunctioning,  tapping  can  be  done  and  controlled visually by the ladle  life and free board. Minimum  free board for ladle is  around  500 mm.       -   EAF/LRF  S upervisor   -   Senior  Melter   
---PAGE BREAK---
  EMIRATES STEEL    EAF Steel Tapping   SMD 2 - EF - WI - 00 8       Issue No.:  4   29   of  40   Issue Date:  24.05.2021       5.3 .14   Move  the  ladle  from  below  furnace  after  completed  the  tapping by pressing the ladle  car EAF PREHEAT CHARG.   POSITION. Check availability  of  ladle  stirring.  If  any  abnormality  of  ladle  stirring,  immediately  coordinate  with  Refractory  Team  to  prepare  ladle  for  re - ladle  activity  or  poor back the met al back into  the furnace  in case   no ladle  available.       -   EAF/LRF  S upervisor   -   Senior  Melter   -   Refractory  Supervisor   -   Senior  Ladle  Repairman   5.3 .15   Tilt the furnace to the tapping  position  until  you  reach  7°  angle  and  clean  the  EBT  bottom by  closing and opening  the flap using the push buttons  of EXTRA STROKE BY - PASS  and  OPENING - CLOSING.  Then, close the EBT flap and  lock the EBT by pressing the  L OCK   button  under  EBT  movement ladle.          -   EAF/LRF  S upervisor   -   Senior  Melter   
---PAGE BREAK---
  EMIRATES STEEL    EAF Steel Tapping   SMD 2 - EF - WI - 00 8       Issue No.:  4   30   of  40   Issue Date:  24.05.2021       5.3 .16   In case of steel or slag runs  out  of  the  tap  hole  after  tapping,  the  hot  heel  adjustment  and  de - slagging  must be adapted in next heat.      -   EAF/LRF  S upervisor   -   Senior  Melter   -   EAF Pulpit  Operator   5.3 .17   Open  the  EBT  cover  by  pressing  the  EBT  COVER  OPEN button.     -   EAF/LRF  S upervisor   -   Senior  Melter   5.3 .18   Inspect  the  tap  hole  by  the  camera  through  the  monitoring display available in  the tapping pulpit.   If the EBT is blocked by any  kind of the material, have it  cleaned  as  per  the  work  instruction (EFS - WI - 008).      -   EAF/LRF  S upervisor   -   Senior  Melter   5.3 .19   Fill  the  EBT  with  sand  by  opening  the  sand  filling  hopper  (Pressing  the  EBT  SAND  CHARGING  OPEN  button).   Make sure the sand forms a  pile like a dome over the tap  hole, as mentioned in WI of  EBT  tap  hole  cleaning  and  closing (EFS - WI - 008).           -   EAF/LRF  S upervisor   -   Senior  Melter   -   Melters   
---PAGE BREAK---
  EMIRATES STEEL    EAF Steel Tapping   SMD 2 - EF - WI - 00 8       Issue No.:  4   31   of  40   Issue Date:  24.05.2021       Then, close the sand hopper  by  pressing  the  EBT  SAND  CHARGING CLOSE button.   Then close the EBT cove r by  pressing  the  EBT  COVER  CLOSE button.       5.3 .21   Furnace condition has to   be  checked  after  every  heat  to  ensure furnace condition and  water  leakage.  Hot  heel  quantity has to be estimated  every heat after tapping and  determine the required DRI of  the  next  heat.  Average  Hot  Heel should be around 30 ton.     -   EAF/LRF  S upervisor   -   Senio r  Melter   -   EAF pulpit  operator     5.3 .22     Tilt  the  furnace  to  the  horizontal  position  using  the  joystick.     -   EAF/LRF  S upervisor   -   Senior  Melter   
---PAGE BREAK---
  EMIRATES STEEL    EAF Steel Tapping   SMD 2 - EF - WI - 00 8       Issue No.:  4   32   of  40   Issue Date:  24.05.2021       5.3 .23   Slag door has to   be cleaned  and the fettling material on the  slag door should not be higher  than 10 - 15 cm above the slag  apron.     -   EAF/LRF  S upervisor   -   Senior  Melter   -   EAF pulpit  operator     5.3 .24   Insert the shell verticality locks  in case of scrap or electrode  needed  to  be  changed  by  pressing  the  LOCK  button  under the FRAME label.           -   EAF/LRF  S upervisor   -   Senior  Melter   Risk Control Points   •   Timely inspection  the   tapping pulpit glass.   •   Changing the damage glasses.   •   Cover the upper shell panels by gunning material   after new shell or when it needed incase  if the is any gab due to process operation.   •   Maintain the steel bath level specially after new shell in place or VAG.   •   Maintain the height of the material above electrode on slag door from 10 to 15 cm.   •   ensure that th e sensor of MORE one is working to avoid thermal heat.   •   Manual handling good practices to be followed.   •   Not more than 20kg to carried by hand.   •   Maintain proper posture "life with your legs and not with your back”.   •   Area of movements must be sufficiently wide.  -   Face toward the direction you will throw  the shoveled load; this will keep you from twisting and lessen the strain on your back.   •   N o matter what material you are shoveling, always try to "skim off of the top" do not pick  up more than 10 pounds with any sh ovel at one time.   
---PAGE BREAK---
  EMIRATES STEEL    EAF Steel Tapping   SMD 2 - EF - WI - 00 8       Issue No.:  4   33   of  40   Issue Date:  24.05.2021       •   Pay attention to the blade type, handle length and grip of the shovel you are using. always  select the most appropriate tool for  the   job.     •     Tapping  under   arcing can be  performed   during charging hot DRI only.   •   Projected  EBT tapping time must be  above   3 min.   •   Furnace must be kept in horizontal position during tapping  under   arcing.   •   Tapping  under   arcing should not exceed more than 25% of molten steel inside ladle (40 - ton  maximum).   •   Ladle addition chute should be moved to the  parking position before reaching 2° tilting  angle.   •   Make sure the ladle is in tapping position   under the EBT .   •   Ladle addition chute must be in tapping position and working properly, which means  reaching the working and the parking position.   •   Furnace frame loc ks are unlocked.   •   DRI movable chute is working properly ( r eaching the working and the parking position).   5.   If electrodes arm lock signal lost and electrode goes to the high position:   •   Immediately inform Mechanical Team to lower the electrodes manually.   •   Tilting   for tapping can be done with extra care.   •   After finishing tapping, more care need s   to be taken and furnace tilt back must be done  by the emergency hydraulic unit located in EAF tapping pulpit slowly and smoothly to  avoid touching the structure by the elect rodes ’   arms.   6.   If ladle addition chute does not go back to parking position during tapping:   Push the ladle addition chute by the usage of lancing pipes.   5.4   Using the  e mergency stick in emergency situations   5.4 .1   The  e mergency stick can be  used  to  tilt  the   furnace  in  emergency cases like power  failure or if it is requiring tilting  the  furnace  more  than  10°  angle  for  tapping  or  de - slagging.     -   Supervisor   -   Senior  Melter   
---PAGE BREAK---
  EMIRATES STEEL    EAF Steel Tapping   SMD 2 - EF - WI - 00 8       Issue No.:  4   34   of  40   Issue Date:  24.05.2021       5.4 .2   •   Stick on the left side   use  only  for  opening  the  hydraulic  line  by  pushing  the  stick  forward  continuously,  which  will  allow the  O perator to use  the right - side stick.    •   Stick  on  the  right  side   used  to  tilt  the  furnace  toward  tapping  side  by  pushing the stick forward  or  de  slagging   side  by  pulling the stick backward.   Extra  care  to  be  taken  during usage of emergency   stick  as  it  should  be  controlled  smoothly  to  avoid  jerking,  which  can  lead  to  electrodes  breakages.        -   Supervisor   -   Senior  Melter   5.5   Filling the EBT sand hopper   5.5 .1   Switch  on  the  local  control  panel  located  under  SHP01  and  SHP02  bins  by  moving  the selector switch.     -   Supervisor   -   Senior  Melter   -   Melters    
---PAGE BREAK---
  EMIRATES STEEL    EAF Steel Tapping   SMD 2 - EF - WI - 00 8       Issue No.:  4   35   of  40   Issue Date:  24.05.2021       5.5 .2   Rotate  the  rotating  screw  feeder to the working position  by rotating the selector switch  to CW side.      -   Supervisor   -   Senior  Melter   -   Melters   5.5 .3   Start  the  screw  motor  by  pressing  the  push  button  under Screw Motor label to fill  the EBT sand  hopper.     -   Supervisor   -   Senior  Melter   -   Melters   5.5 .4   Once the EBT sand hopper full  of EBT sand material, stop the  screw motor by pressing the  Stop push button under Screw  Motor label.     -   Supervisor   -   Senior  Melter   -   Melters   5.5 .5   Rotate back the rotating screw  feeder to the parking position  by rotating the selector switch  to CCW side.     -   Supervisor   -   Senior  Melter   -   Melters   5.6   Steps to empty out the furnace   5.6 .1   Check the furnace estimated  hot heel weight. Accordingly,  calculate  the  total  charge  weight,  targeting  tapping    -   Supervisor   -   Senior  Melter   -   EAF Pulpit  Operator   
---PAGE BREAK---
  EMIRATES STEEL    EAF Steel Tapping   SMD 2 - EF - WI - 00 8       Issue No.:  4   36   of  40   Issue Date:  24.05.2021       weight  140  to  145  tons  to  empty out the furnace.   5.6 . 2   Increase  the  tapping  temperature  up  to  1650°C.  Then,  do  proper  EAF  de - slagging  to  reduce  slag  carryover into the ladle during  tapping.     -   Supervisor   -   Senior  Melter   -   EAF Pulpit  Operator   5.6 . 3   Tap the heat and avoid adding  re - carburizer during tapping.     -   Supervisor   -   Senior  Melter   5.6 .4   In  case  if  there  is  slag  carryover into the ladle, add  some Aluminum bars into the  ladle to depress the slag and  immediately de - slag the ladle  after tapping.     -   Supervisor   -   Senior  Melter   -   EAF Pulpit  Operator   5.7   If there is no stirring in the ladle after tapping, follow   below steps   5.7 .1   Stop the stirring from the EAF  tapping pulpit, then eject the  auto  stirring  coupling.  After  that, release the pressure from  the stirring line by opening the  lines  valves  available  under  the ladle transfer car.      -   Supervisor   -   Senior  Melter     5.7 .2   Disconnect the hoses from the  auto  coupling  stirring  and  connect them directly on to the  ladle  stirring  pipes.  Then,  open  the  stirring  valves.  (Insure  proper  and  effective  communication  between  the  person  in  the  tapping  pulpit    -   Supervisor   -   Senior  Melter   -   Melter   
---PAGE BREAK---
  EMIRATES STEEL    EAF Steel Tapping   SMD 2 - EF - WI - 00 8       Issue No.:  4   37   of  40   Issue Date:  24.05.2021       and the person who connect  and  disconnect  the  hoses.  Aluminum jacket need to be  used).   5.7 .3   Make  sure  the  person  who  connect  the  hoses  is  away  from the ladle. Then, start the  stirring.     -   Supervisor   -   Senior  Melter   5.8   If  stirring still not working:   5.8 .1   Transfer the ladle to LRF and  connect  the  manual  hoses,  following  the  same  steps  mentioned above (12.1)     -   Supervisor   -   Senior  Melter   -   Melter   5.8 .2   Insert the ladle in the working  position and power on for 2 to  3  minutes.  Then,  power  off  and  check  the  temperature  and the stirring.       -   Supervisor   -   Senior  Melter   -   LRF Pulpit  Operator   5.8 .3   If  the  stirring  is  working,  complete the heat process.        -   Supervisor   -   Senior  Melter   -   LRF Pulpit  Operator   5.8 .4   If  the  temperature  is  above  1560°C and the stirring is still  not  working,  immediately  inform  CCM  Supervisor  to  stop  required  number  of  strands  according  to  the  superheat to gain more time.  Inform  Refractory  Team  as  well to check the status of the  stirring  in the Ladle Furnace    -   Supervisor   -   Senior  Melter   -   LRF Pulpit  Operator   
---PAGE BREAK---
  EMIRATES STEEL    EAF Steel Tapping   SMD 2 - EF - WI - 00 8       Issue No.:  4   38   of  40   Issue Date:  24.05.2021       and to send another ladle to  make reladle.    5.8 .5   Increase  the  temperature  of  the steel up to 1600°C, then  make the reladle.       -   Supervisor   -   Senior  Melter   -   LRF Pulpit  Operator   5.8 .6   After  reladle, insert the ladle in  LRF and check the stirring and  the temperature.       -   Supervisor   -   Senior  Melter   -   LRF Pulpit  Operator   5.8 .7   After treatment send the ladle  to CCM if everything is normal.       -   Supervisor   -   Senior  Melter   -   LRF Pulpit  Operator   5.8 .8   Do  joint   inspection  with  Refractory  Supervisor  and  Mechanical  Supervisor.  Fill  the  Reladle  Form  (EFS - FM - 007_Report Reladle).   Notes:    •   Avoid  using  the  stirring  bypass in excess.   •   Stirring working only with  bypass is not acceptable.  Immediately make reladle  to avoid t emperature drop  in CCM.   •   Stirring  must  be  working  during  heat  treatment  in  LRF  for  proper  homogeneous  steel    -   Supervisor   -   Senior  Melter   
---PAGE BREAK---
  EMIRATES STEEL    EAF Steel Tapping   SMD 2 - EF - WI - 00 8       Issue No.:  4   39   of  40   Issue Date:  24.05.2021         6.   HOUSEKEEPING     •   Collect, segregate, store and dispose solid and liquid wastes properly .   •   Maintain proper arrangements and housekeeping of the area .         chemical composition and  temperature.   Risk Control Point   •   Personnel are trained and competent.  -   purge the lancing pipe  before use " to avoid any  clogging."   •   Fire hydrant available nearby.   •   Make sure the blowpipe is fitted with spring -   loaded non -   return safety valves.   •     5.9   Checklist   •   Continuously monitor the process settings and parameters through HMI.   •   Do not charge any  material in the ladle prior to tapping.   •   The  steel tapping  operation of the electric furnace can be carried out only by the  personnel in charge.   •   Never try to open the tap hole from above by oxygen which may causes severe  burning.   5.10   Control /  Verification   •   Inspect visually the tap hole eventually . C lean it if necessary .   •   Before tapping ,   make sure th e   required bath temperature is attained in the  furnace and the chemical composition is at the required level .   •   Personnel movement should be restricted  in working area.   •   Team members performing this job should wear the required PPE.   •   Check Risk assessment for activity.   •   Competent person does activity.   •   Unauthorized person keeps away from working area.   •   Report immediately to Supervisor any hazard, near miss or  incidents.   •   Proper communication with working team.   
---PAGE BREAK---
  EMIRATES STEEL    EAF Steel Tapping   SMD 2 - EF - WI - 00 8       Issue No.:  4   40   of  40   Issue Date:  24.05.2021       7.   SUPPORTING DOCUMENTS     •   EAF Heat Report                EFS2 - FM - 001   •   SMP2  -   Shift Report               SMP 2 - FM - 001   •   Electric Arc Furnace operation procedure       EFS2 - PR - 001   •   Ladle Furnace operation procedure         EFS2 - PR - 002   •   SMP2 Departmental Emergency Response Plan      SMD2 - PR - 003   •   SMP2 Firefighting equipment procedure       SMD2 - P R - 002   •   PPE equipment Procedure               HSD - PR - 006   •   Hazard & Risk assessment procedure                                HSD - GR - PR - 019   •   Hazard ID & Risk assessment                    HSD - GR - FM - 080   •   Job safety analysis                        HSD - GR - FM - 082     •   Toolbox   Talk                           HSD - FM - 051     8.   ISSUE   HISTORY      S r.   Date   Page / s   Cause of Revision & What Revision   0   01.05.2012   All   Fist Issue    1   01.02.2014   All   Update the Company Logo   2   11.08.2016   All    Incorporate EHS requirements under Clause 4.0,  add new instruction in pages  2  and  3   3   21.10.2020   All   Work instruction revised entirely using new WI  template; hence, changes are not identified in bold  & italics font. Safety control measures updated.   Document code changed to SMD2 - EF - WI - 008.     This WI replaces previous version (EFS2 - WI - 008).   4   24 . 0 5 .2021   All   Update the procedure   entirely , including more  details and risk control.      
---PAGE BREAK---
